Repository: cornerstone-uos/cornerstone-pdk

# cornerstone-pdk

Repository for official PDK releases of CORNERSTONE. 

The structure of this repository is arranged for the convenience of the export toolset. The platform material (component GDS, material data, DRC rules) can be found as a whole in Wavephotonics PDK Management Platform ([PDK Portal](https://cornerstone.wavephotonics.com/)), as well as on our website : [Live MPW Calls](https://cornerstone.sotonfab.co.uk/mpw/live-calls/)

We currently offer these platforms as part of our MPW service:

- SOI 220nm Active
- SOI 220nm Passive
- SOI 220nm Student
- SOI 340nm
- Ge-on-Si
- SiN 300nm
- SiN 200nm Visible

These platforms are no longer offered within the MPW services, but they are still maintained and offered as part of our Bespoke service:

- Suspended Si 
- SOI 500nm


We currently have two versions of Suspended Si (biased/unbiased), please communicate with us the version you chose during submission.

For custom materials and topologies, please contact us at [cornerstone@soton.ac.uk](mailto:cornerstone@soton.ac.uk)

## Overview of the repository structure

- `SiN300/`, `SOI220A/`, &c: Folders for platforms that CORNERSTONE offers.
- `<PlatformFolder>/components/`: Contains components for the said platform.
- `<PlatformFolder>/cross-sections/`: Contains cross-sections defined within the platform.
- `<PlatformFolder>/floorplans/`: Contains the floorplans/design areas for the offered tiers of service, specific to the platform.
- `<PlatformFolder>/materials/`: Contains refractive index information regarding the materials involved in the said platform.
- `<PlatformFolder>/docs/`: Contains documentation-related files for the platform.
- `<PlatformFolder>/experimental/`: Contains experimental data (mostly post-processed) for the platform.
- `<PlatformFolder>/sparams/`: Contains generated s-parameters for the components within the platform.
- `<PlatformFolder>/process_overview.yaml/`: Process overview for the platform - contains information such as layer definitions and corresponding process parameters.
- `<PlatformFolder>/drc_rules.lydrc`: DRC script for the platform.
- `<PlatformFolder>/layerstack.png/`: Diagram of offered topologies within the platform.
- `<PlatformFolder>/layers.lyp`: Cosmetics for KLayout Layer Toolbox
- `<PlatformFolder>/CHANGELOG.md`: Version information for the platform.
- `README.md`: This document
- `pyproject.toml`: Dependency list for installation using `uv pip install .[docs, validator]`

# Validation

Wavephotonics YAML format is a convenient standard to use for PDK export across a variety of platforms. The validator for this format is listed in the dependencies of the repository. To use, simply sync the dependencies, activate the environment and run validation command. 

Using `uv`, these can be done as:
- `uv sync`
- `source .venv/bin/activate` (Linux) or `./venv/Scripts/activate` (Windows)
- `pdk-data-verifier validate .`

You can also use the verifier through the testing panel in VSCode. To access this, select the Python interpreter for the virtual environment (`Ctrl + Shift + P` -> `Python: Select Interpreter` -> `.venv/Scripts/python.exe` or `.venv/bin/python`); then go to the `Testing` panel and run the `test_data.py` test.


<!-- Adding some CSS
<style type="text/css">
    ol {list-style-type: decimal;}
    ol ol {list-style-type: lower-alpha;}
    ul {list-style-type: disc;}
    ul ul {list-style-type: circle;}
</style> -->

File: Si_sus_not_bias/materials/Si.csv
wavelength (nm),refractive index
2119.87,3.45032
2124.76,3.45017
2129.66,3.45002
2134.57,3.44987
2139.49,3.44972
2144.42,3.44958
2149.36,3.44943
2154.32,3.44928
2159.28,3.44913
2164.26,3.44899
2169.25,3.44884
2174.25,3.4487
2179.26,3.44856
2184.29,3.44841
2189.32,3.44827
2194.37,3.44813
2199.43,3.44799
2204.5,3.44785
2209.58,3.44771
2214.67,3.44757
2219.78,3.44743
2224.9,3.4473
2230.03,3.44716
2235.17,3.44702
2240.32,3.44689
2245.48,3.44675
2250.66,3.44662
2255.85,3.44648
2261.05,3.44635
2266.26,3.44622
2271.49,3.44609
2276.72,3.44596
2281.97,3.44583
2287.23,3.4457
2292.5,3.44557
2297.79,3.44544
2303.08,3.44531
2308.39,3.44518
2313.72,3.44506
2319.05,3.44493
2324.39,3.4448
2329.75,3.44468
2335.12,3.44456
2340.51,3.44443
2345.9,3.44431
2351.31,3.44419
2356.73,3.44406
2362.16,3.44394
2367.61,3.44382
2373.07,3.4437
2378.54,3.44358
2384.02,3.44346
2389.52,3.44334
2395.02,3.44323
2400.55,3.44311
2406.08,3.44299
2411.63,3.44288
2417.18,3.44276
2422.76,3.44264
2428.34,3.44253
2433.94,3.44242
2439.55,3.4423
2445.17,3.44219
2450.81,3.44208
2456.46,3.44196
2462.12,3.44185
2467.8,3.44174
2473.49,3.44163
2479.19,3.44152
2484.91,3.44141
2490.63,3.4413
2496.38,3.44119
2502.13,3.44109
2507.9,3.44098
2513.68,3.44087
2519.47,3.44077
2525.28,3.44066
2531.1,3.44056
2536.94,3.44045
2542.79,3.44035
2548.65,3.44024
2554.52,3.44014
2560.41,3.44004
2566.31,3.43993
2572.23,3.43983
2578.16,3.43973
2584.1,3.43963
2590.06,3.43953
2596.03,3.43943
2602.02,3.43933
2608.01,3.43923
2614.03,3.43913
2620.05,3.43903
2626.09,3.43894
2632.15,3.43884
2638.21,3.43874
2644.29,3.43865
2650.39,3.43855
2656.5,3.43846
2662.62,3.43836
2668.76,3.43827
2674.91,3.43817
2681.08,3.43808
2687.26,3.43799
2693.46,3.43789
2699.67,3.4378
2705.89,3.43771
2712.13,3.43762
2718.38,3.43753
2724.64,3.43744
2730.93,3.43735
2737.22,3.43726
2743.53,3.43717
2749.86,3.43708
2756.19,3.43699
2762.55,3.4369
2768.92,3.43681
2775.3,3.43673
2781.7,3.43664
2788.11,3.43655
2794.54,3.43647
2800.98,3.43638
2807.44,3.4363
2813.91,3.43621
2820.39,3.43613
2826.9,3.43604
2833.41,3.43596
2839.94,3.43588
2846.49,3.43579
2853.05,3.43571
2859.63,3.43563
2866.22,3.43555
2872.83,3.43547
2879.45,3.43539
2886.09,3.43531
2892.74,3.43523
2899.41,3.43515
2906.1,3.43507
2912.79,3.43499
2919.51,3.43491
2926.24,3.43483
2932.99,3.43475
2939.75,3.43468
2946.52,3.4346
2953.32,3.43452
2960.12,3.43445
2966.95,3.43437
2973.79,3.43429
2980.64,3.43422
2987.51,3.43414
2994.4,3.43407
3001.3,3.43399
3008.22,3.43392
3015.16,3.43385
3022.11,3.43377
3029.07,3.4337
3036.06,3.43363
3043.06,3.43356
3050.07,3.43348
3057.1,3.43341
3064.15,3.43334
3071.21,3.43327
3078.29,3.4332
3085.39,3.43313
3092.5,3.43306
3099.63,3.43299
3106.78,3.43292
3113.94,3.43285
3121.12,3.43278
3128.31,3.43271
3135.52,3.43265
3142.75,3.43258
3150,3.43251
3157.26,3.43244
3164.53,3.43238
3171.83,3.43231
3179.14,3.43225
3186.47,3.43218
3193.82,3.43211
3201.18,3.43205
3208.56,3.43198
3215.95,3.43192
3223.37,3.43186
3230.8,3.43179
3238.25,3.43173
3245.71,3.43166
3253.19,3.4316
3260.69,3.43154
3268.21,3.43148
3275.74,3.43141
3283.29,3.43135
3290.86,3.43129
3298.45,3.43123
3306.05,3.43117
3313.67,3.43111
3321.31,3.43105
3328.97,3.43099
3336.64,3.43093
3344.34,3.43087
3352.05,3.43081
3359.77,3.43075
3367.52,3.43069
3375.28,3.43063
3383.06,3.43057
3390.86,3.43052
3398.68,3.43046
3406.51,3.4304
3414.36,3.43034
3422.24,3.43029
3430.12,3.43023
3438.03,3.43017
3445.96,3.43012
3453.9,3.43006
3461.86,3.43001
3469.84,3.42995
3477.84,3.4299
3485.86,3.42984
3493.9,3.42979
3501.95,3.42973
3510.02,3.42968
3518.11,3.42962
3526.22,3.42957
3534.35,3.42952
3542.5,3.42946
3550.67,3.42941
3558.85,3.42936
3567.06,3.42931
3575.28,3.42925
3583.52,3.4292
3591.78,3.42915
3600.06,3.4291
3608.36,3.42905
3616.68,3.429
3625.02,3.42895
3633.37,3.4289
3641.75,3.42885
3650.14,3.4288
3658.56,3.42875
3666.99,3.4287
3675.44,3.42865
3683.92,3.4286
3692.41,3.42855
3700.92,3.4285
3709.45,3.42845
3718,3.42841
3726.58,3.42836
3735.17,3.42831
3743.78,3.42826
3752.41,3.42822
3761.06,3.42817
3769.73,3.42812
3778.42,3.42807
3787.13,3.42803
3795.86,3.42798
3804.61,3.42794
3813.38,3.42789
3822.17,3.42785
3830.98,3.4278
3839.81,3.42775
3848.66,3.42771
3857.54,3.42767
3866.43,3.42762
3875.34,3.42758
3884.27,3.42753
3893.23,3.42749
3902.2,3.42744
3911.2,3.4274
3920.21,3.42736
3929.25,3.42732
3938.31,3.42727
3947.39,3.42723
3956.49,3.42719
3965.61,3.42715
3974.75,3.4271
3983.91,3.42706
3993.1,3.42702
4002.3,3.42698
4011.53,3.42694
4020.78,3.4269
4030.04,3.42685
4039.34,3.42681
4048.65,3.42677
4057.98,3.42673
4067.33,3.42669
4076.71,3.42665
4086.11,3.42661
4095.53,3.42657
4104.97,3.42653
4114.43,3.4265
4123.92,3.42646
4133.42,3.42642
4142.95,3.42638
4152.5,3.42634
4162.07,3.4263
4171.67,3.42626
4181.29,3.42623
4190.92,3.42619
4200.59,3.42615
4210.27,3.42611
4219.98,3.42608
4229.7,3.42604
4239.45,3.426
4249.23,3.42596
4259.02,3.42593
4268.84,3.42589
4278.68,3.42586
4288.54,3.42582
4298.43,3.42578
4308.34,3.42575
4318.27,3.42571
4328.23,3.42568
4338.2,3.42564
4348.2,3.42561
4358.23,3.42557
4368.27,3.42554
4378.34,3.4255
4388.44,3.42547
4398.55,3.42543
4408.69,3.4254
4418.86,3.42537
4429.04,3.42533
4439.25,3.4253
4449.49,3.42526
4459.74,3.42523
4470.02,3.4252
4480.33,3.42516
4490.66,3.42513
4501.01,3.4251
4511.38,3.42507
4521.78,3.42503
4532.21,3.425
4542.66,3.42497
4553.13,3.42494
4563.62,3.42491
4574.14,3.42487
4584.69,3.42484
4595.26,3.42481
4605.85,3.42478
4616.47,3.42475
4627.11,3.42472
4637.78,3.42469
4648.47,3.42466
4659.18,3.42463
4669.92,3.4246
4680.69,3.42456
4691.48,3.42453
4702.3,3.4245
4713.13,3.42447
4724,3.42444
4734.89,3.42442
4745.8,3.42439
4756.75,3.42436
4767.71,3.42433
4778.7,3.4243
4789.72,3.42427
4800.76,3.42424
4811.83,3.42421
4822.92,3.42418
4834.04,3.42416
4845.18,3.42413
4856.35,3.4241
4867.54,3.42407
4878.76,3.42404
4890.01,3.42401
4901.28,3.42399
4912.58,3.42396
4923.91,3.42393
4935.26,3.4239
4946.64,3.42388
4958.04,3.42385
4969.47,3.42382
4980.92,3.4238
4992.41,3.42377
5003.91,3.42374
5015.45,3.42372
5027.01,3.42369
5038.6,3.42367
5050.22,3.42364
5061.86,3.42361
5073.53,3.42359
5085.22,3.42356
5096.94,3.42354
5108.69,3.42351
5120.47,3.42349
5132.27,3.42346
5144.11,3.42344
5155.96,3.42341
5167.85,3.42339
5179.76,3.42336
5191.7,3.42334
5203.67,3.42331
5215.67,3.42329
5227.69,3.42326
5239.74,3.42324
5251.82,3.42321
5263.93,3.42319
5276.06,3.42317
5288.22,3.42314
5300.42,3.42312
5312.63,3.4231
5324.88,3.42307
5337.16,3.42305
5349.46,3.42303
5361.79,3.423
5374.15,3.42298
5386.54,3.42296
5398.96,3.42293
5411.4,3.42291
5423.88,3.42289
5436.38,3.42287
5448.91,3.42284
5461.47,3.42282
5474.06,3.4228
5486.68,3.42278
5499.33,3.42275
5512.01,3.42273
5524.71,3.42271
5537.45,3.42269
5550.22,3.42267
5563.01,3.42265
5575.83,3.42262
5588.69,3.4226
5601.57,3.42258
5614.48,3.42256
5627.43,3.42254
5640.4,3.42252
5653.4,3.4225
5666.43,3.42248
5679.5,3.42246
5692.59,3.42244
5705.71,3.42242
5718.87,3.4224
5732.05,3.42238
5745.26,3.42236
5758.51,3.42234
5771.78,3.42231
5785.09,3.42229
5798.42,3.42228
5811.79,3.42226
5825.19,3.42224
5838.62,3.42222
5852.07,3.4222
5865.57,3.42218
5879.09,3.42216
5892.64,3.42214
5906.22,3.42212
5919.84,3.4221
5933.49,3.42208
5947.16,3.42206
5960.87,3.42204
5974.61,3.42202
5988.39,3.42201
6002.19,3.42199
6016.03,3.42197
6029.9,3.42195
6043.8,3.42193
6057.73,3.42191
6071.69,3.4219
6085.69,3.42188
6099.72,3.42186
6113.78,3.42184
6127.87,3.42182
6142,3.42181
6156.16,3.42179
6170.35,3.42177
6184.58,3.42175
6198.83,3.42174
6213.12,3.42172
6227.44,3.4217
6241.8,3.42168
6256.19,3.42167
6270.61,3.42165
6285.07,3.42163
6299.56,3.42162
6314.08,3.4216
6328.63,3.42158
6343.22,3.42156
6357.84,3.42155
6372.5,3.42153
6387.19,3.42151
6401.91,3.4215
6416.67,3.42148
6431.46,3.42147
6446.29,3.42145
6461.15,3.42143
6476.05,3.42142
6490.97,3.4214
6505.94,3.42138
6520.94,3.42137
6535.97,3.42135
6551.03,3.42134
6566.14,3.42132
6581.27,3.4213
6596.44,3.42129
6611.65,3.42127
6626.89,3.42125
6642.17,3.42124
6657.48,3.42122
6672.83,3.42121
6688.21,3.42119
6703.63,3.42118
6719.08,3.42116
6734.57,3.42114
6750.09,3.42113
6765.66,3.42111
6781.25,3.4211
6796.88,3.42108
6812.55,3.42107
6828.26,3.42106
6844,3.42104
6859.78,3.42103
6875.59,3.42102
6891.44,3.42101
6907.32,3.42099
6923.25,3.42098
6939.21,3.42097
6955.2,3.42096
6971.24,3.42095
6987.31,3.42093
7003.42,3.42092
7019.56,3.42091
7035.74,3.42089
7051.96,3.42088
7068.22,3.42087
7084.51,3.42085
7100.84,3.42084
7117.21,3.42082
7133.62,3.42081
7150.06,3.4208
7166.55,3.42079
7183.07,3.42077
7199.63,3.42076
7216.22,3.42075
7232.86,3.42073
7249.53,3.42072
7266.24,3.42071
7282.99,3.4207
7299.78,3.42068
7316.61,3.42067
7333.48,3.42066
7350.38,3.42065
7367.33,3.42063
7384.31,3.42062
7401.33,3.42061
7418.39,3.42059
7435.49,3.42058
7452.64,3.42057
7469.82,3.42056
7487.04,3.42054
7504.29,3.42053
7521.59,3.42052
7538.93,3.42051
7556.31,3.42049
7573.73,3.42048
7591.19,3.42047
7608.69,3.42046
7626.23,3.42045
7643.81,3.42044
7661.43,3.42043
7679.09,3.42042
7696.79,3.42041
7714.54,3.4204
7732.32,3.42039
7750.15,3.42038
7768.01,3.42037
7785.92,3.42036
7803.87,3.42034
7821.86,3.42033
7839.89,3.42032
7857.96,3.42031
7876.08,3.4203
7894.23,3.42029
7912.43,3.42028
7930.67,3.42027
7948.95,3.42026
7967.28,3.42025
7985.64,3.42023
8004.05,3.42022
8022.5,3.42021
8041,3.4202
8059.53,3.42019
8078.11,3.42018
8096.73,3.42017
8115.4,3.42015
8134.11,3.42014
8152.86,3.42013
8171.65,3.42012
8190.49,3.42011
8209.37,3.4201
8228.3,3.42008
8247.26,3.42007
8266.28,3.42006
8285.33,3.42005
8304.43,3.42004
8323.57,3.42003
8342.76,3.42002
8361.99,3.42001
8381.27,3.42
8400.59,3.41999
8419.96,3.41998
8439.37,3.41997
8458.82,3.41996
8478.32,3.41995
8497.87,3.41994
8517.46,3.41993
8537.09,3.41992
8556.77,3.41991
8576.5,3.4199
8596.27,3.41989
8616.08,3.41988
8635.95,3.41987
8655.85,3.41987
8675.81,3.41986
8695.81,3.41985
8715.85,3.41984
8735.94,3.41983
8756.08,3.41982
8776.27,3.41981
8796.5,3.41981
8816.78,3.4198
8837.1,3.41979
8857.47,3.41979
8877.89,3.41978
8898.36,3.41977
8918.87,3.41977
8939.43,3.41976
8960.04,3.41975
8980.69,3.41975
9001.4,3.41974
9022.15,3.41973
9042.94,3.41973
9063.79,3.41972
9084.69,3.41972
9105.63,3.41971
9126.62,3.4197
9147.66,3.41969
9168.74,3.41969
9189.88,3.41968
9211.07,3.41967
9232.3,3.41966
9253.58,3.41965
9274.91,3.41965
9296.29,3.41964
9317.72,3.41963
9339.2,3.41962
9360.73,3.41961
9382.31,3.4196
9403.94,3.41959
9425.62,3.41958
9447.35,3.41957
9469.13,3.41956
9490.95,3.41955
9512.83,3.41954
9534.76,3.41953
9556.74,3.41952
9578.77,3.41951
9600.85,3.41951
9622.99,3.41949
9645.17,3.41948
9667.4,3.41947
9689.69,3.41946
9712.03,3.41945
9734.42,3.41944
9756.86,3.41943
9779.35,3.41942
9801.89,3.41942
9824.49,3.41941
9847.13,3.4194
9869.83,3.41939
9892.59,3.41938
9915.39,3.41937
9938.25,3.41936
9961.16,3.41935
9984.12,3.41934
10007.1,3.41933
10030.2,3.41933
10053.3,3.41932
10076.5,3.41931
10099.7,3.4193
10123,3.4193
10146.4,3.41929
10169.7,3.41928
10193.2,3.41928
10216.7,3.41927
10240.2,3.41927
10263.8,3.41926
10287.5,3.41926
10311.2,3.41925
10335,3.41925
10358.8,3.41925
10382.7,3.41924
10406.6,3.41924
10430.6,3.41923
10454.7,3.41923
10478.8,3.41922
10502.9,3.41922
10527.1,3.41921
10551.4,3.41921
10575.7,3.4192
10600.1,3.41919
10624.5,3.41918
10649,3.41918
10673.6,3.41917
10698.2,3.41916
10722.8,3.41915
10747.6,3.41914
10772.3,3.41914
10797.2,3.41913
10822.1,3.41912
10847,3.41912
10872,3.41911
10897.1,3.41911
10922.2,3.4191
10947.4,3.4191
10972.6,3.41909
10997.9,3.41909
11023.3,3.41909
11048.7,3.41909
11074.1,3.41909
11099.7,3.41909
11125.3,3.41909
11150.9,3.41909
11176.6,3.41908
11202.4,3.41908
11228.2,3.41908
11254.1,3.41908
11280,3.41908
11306,3.41908
11332.1,3.41908
11358.2,3.41908
11384.4,3.41908
11410.6,3.41908
11436.9,3.41908
11463.3,3.41908
11489.7,3.41907
11516.2,3.41907
11542.8,3.41907
11569.4,3.41907
11596,3.41907
11622.8,3.41907
11649.6,3.41906
11676.4,3.41906
11703.3,3.41905
11730.3,3.41904
11757.4,3.41903
11784.5,3.41903
11811.6,3.41902
11838.9,3.41901
11866.2,3.419
11893.5,3.41899
11920.9,3.41898
11948.4,3.41897
11975.9,3.41896
12003.6,3.41894
12031.2,3.41894
12059,3.41893
12086.8,3.41892
12114.6,3.41892
12142.5,3.41892
12170.5,3.41892
12198.6,3.41892
12226.7,3.41892
12254.9,3.41893
12283.2,3.41893
12311.5,3.41893
12339.8,3.41893
12368.3,3.41892
12396.8,3.41892
12425.4,3.41891
12454,3.4189
12482.7,3.41889
12511.5,3.41888
12540.4,3.41887
12569.3,3.41886
12598.2,3.41886
12627.3,3.41885
12656.4,3.41885
12685.6,3.41885
12714.8,3.41885
12744.1,3.41884
12773.5,3.41884
12802.9,3.41884
12832.5,3.41883
12862,3.41883
12891.7,3.41883
12921.4,3.41882
12951.2,3.41882
12981.1,3.41881
13011,3.41881
13041,3.41881
13071,3.4188
13101.2,3.4188
13131.4,3.4188
13161.6,3.41879
13192,3.41879
13222.4,3.41878
13252.9,3.41878
13283.4,3.41878
13314,3.41878
13344.7,3.41877
13375.5,3.41877
13406.3,3.41877
13437.2,3.41877
13468.2,3.41878
13499.3,3.41879
13530.4,3.4188
13561.6,3.41882
13592.8,3.41883
13624.2,3.41884
13655.6,3.41885
13687.1,3.41886
13718.6,3.41886
13750.2,3.41887
13781.9,3.41887
13813.7,3.41887
13845.5,3.41888
13877.5,3.41888
13909.4,3.41888
13941.5,3.41888
13973.7,3.41887
14005.9,3.41887
14038.2,3.41886
14070.5,3.41884
14102.9,3.41883
14135.5,3.41881
14168,3.41879
14200.7,3.41878
14233.4,3.41876
14266.3,3.41875
14299.1,3.41873
14332.1,3.41872
14365.1,3.4187
14398.3,3.41869
14431.4,3.41868
14464.7,3.41868
14498.1,3.41867
14531.5,3.41866
14565,3.41866
14598.6,3.41865
14632.2,3.41864
14665.9,3.41863
14699.7,3.41862
14733.6,3.41861
14767.6,3.4186
14801.6,3.41859
14835.8,3.41858
14870,3.41857
14904.2,3.41857
14938.6,3.41856
14973,3.41855
15007.6,3.41854

File: Si_sus_not_bias/materials/SiO2.csv
wavelength (nm),refractive index
300.193,1.502117342
300.885,1.501913919
301.578,1.501711642
302.273,1.501510501
302.97,1.50131049
303.669,1.5011116
304.369,1.500913825
305.07,1.500717157
305.774,1.500521589
306.478,1.500327112
307.185,1.500133721
307.893,1.499941406
308.603,1.499750162
309.314,1.499559981
310.027,1.499370855
310.742,1.499182776
311.458,1.498995738
312.176,1.498809727
312.896,1.498624737
313.617,1.498440787
314.34,1.498257858
315.065,1.498075944
315.791,1.497895035
316.519,1.497715125
317.249,1.497536207
317.98,1.497358275
318.713,1.497181321
319.448,1.49700534
320.184,1.496830325
320.922,1.49665627
321.662,1.496483167
322.404,1.496311013
323.147,1.496139799
323.892,1.49596952
324.638,1.49580017
325.387,1.495631743
326.137,1.495464234
326.889,1.495297635
327.642,1.495131942
328.398,1.494967148
329.155,1.494803249
329.913,1.494640237
330.674,1.494478108
331.436,1.494316856
332.2,1.494156475
332.966,1.49399696
333.734,1.493838305
334.503,1.493680505
335.274,1.493523555
336.047,1.493367449
336.822,1.493212181
337.598,1.493057747
338.376,1.492904142
339.156,1.492751359
339.938,1.492599394
340.722,1.492448243
341.507,1.492297899
342.294,1.492148357
343.084,1.491999613
343.874,1.491851662
344.667,1.491704499
345.462,1.491558118
346.258,1.491412516
347.056,1.491267686
347.856,1.491123625
348.658,1.490980327
349.462,1.490837788
350.268,1.490696003
351.075,1.490554968
351.884,1.490414677
352.695,1.490275127
353.509,1.490136312
354.323,1.489998228
355.14,1.489860871
355.959,1.489724236
356.779,1.489588319
357.602,1.489453114
358.426,1.489318619
359.253,1.489184828
360.081,1.489051737
360.911,1.488919342
361.743,1.488787639
362.577,1.488656623
363.413,1.48852629
364.25,1.488396636
365.09,1.488267657
365.932,1.488139349
366.775,1.488011707
367.621,1.487884728
368.468,1.487758408
369.317,1.487632741
370.169,1.487507726
371.022,1.487383357
371.877,1.48725963
372.735,1.487136542
373.594,1.487014089
374.455,1.486892268
375.318,1.486771073
376.184,1.486650501
377.051,1.486530549
377.92,1.486411213
378.791,1.48629249
379.664,1.486174374
380.54,1.486056863
381.417,1.485939954
382.296,1.485823641
383.177,1.485707923
384.061,1.485592795
384.946,1.485478253
385.833,1.485364295
386.723,1.485250916
387.614,1.485138114
388.508,1.485025884
389.404,1.484914223
390.301,1.484803129
391.201,1.484692596
392.103,1.484582623
393.007,1.484473206
393.913,1.484364341
394.821,1.484256025
395.731,1.484148254
396.643,1.484041027
397.557,1.483934338
398.474,1.483828186
399.392,1.483722566
400.313,1.483617476
401.236,1.483512913
402.161,1.483408873
403.088,1.483305353
404.017,1.48320235
404.949,1.483099861
405.882,1.482997883
406.818,1.482896413
407.756,1.482795448
408.696,1.482694985
409.638,1.482595021
410.582,1.482495553
411.528,1.482396577
412.477,1.482298092
413.428,1.482200094
414.381,1.48210258
415.336,1.482005548
416.294,1.481908994
417.253,1.481812915
418.215,1.48171731
419.179,1.481622174
420.146,1.481527506
421.114,1.481433302
422.085,1.48133956
423.058,1.481246277
424.033,1.48115345
425.011,1.481061077
425.99,1.480969155
426.972,1.480877681
427.957,1.480786652
428.943,1.480696067
429.932,1.480605922
430.923,1.480516214
431.917,1.480426942
432.912,1.480338102
433.91,1.480249692
434.91,1.480161709
435.913,1.480074152
436.918,1.479987017
437.925,1.479900302
438.935,1.479814004
439.946,1.479728121
440.961,1.479642651
441.977,1.479557591
442.996,1.479472939
444.017,1.479388691
445.041,1.479304847
446.067,1.479221403
447.095,1.479138358
448.126,1.479055708
449.159,1.478973452
450.194,1.478891587
451.232,1.47881011
452.272,1.478729021
453.315,1.478648315
454.36,1.478567992
455.407,1.478488048
456.457,1.478408482
457.509,1.478329291
458.564,1.478250473
459.621,1.478172026
460.681,1.478093948
461.743,1.478016237
462.807,1.47793889
463.874,1.477861905
464.943,1.47778528
466.015,1.477709013
467.089,1.477633102
468.166,1.477557544
469.245,1.477482339
470.327,1.477407483
471.411,1.477332975
472.498,1.477258812
473.587,1.477184992
474.679,1.477111514
475.773,1.477038376
476.87,1.476965575
477.969,1.476893109
479.071,1.476820977
480.175,1.476749176
481.282,1.476677705
482.392,1.476606562
483.504,1.476535744
484.618,1.47646525
485.736,1.476395077
486.855,1.476325225
487.978,1.476255691
489.102,1.476186473
490.23,1.476117569
491.36,1.476048977
492.493,1.475980696
493.628,1.475912724
494.766,1.475845059
495.907,1.475777699
497.05,1.475710643
498.196,1.475643888
499.344,1.475577432
500.495,1.475511275
501.649,1.475445413
502.805,1.475379846
503.964,1.475314572
505.126,1.475249589
506.291,1.475184895
507.458,1.475120488
508.628,1.475056368
509.8,1.474992531
510.975,1.474928977
512.153,1.474865703
513.334,1.474802709
514.517,1.474739992
515.703,1.47467755
516.892,1.474615383
518.084,1.474553488
519.278,1.474491865
520.475,1.47443051
521.675,1.474369423
522.877,1.474308602
524.083,1.474248045
525.291,1.474187751
526.502,1.474127718
527.716,1.474067946
528.932,1.474008431
530.151,1.473949173
531.373,1.473890169
532.598,1.47383142
533.826,1.473772922
535.057,1.473714675
536.29,1.473656677
537.526,1.473598926
538.766,1.473541421
540.008,1.473484161
541.252,1.473427144
542.5,1.473370368
543.751,1.473313832
545.004,1.473257535
546.261,1.473201475
547.52,1.473145651
548.782,1.473090061
550.047,1.473034704
551.315,1.472979578
552.586,1.472924683
553.86,1.472870016
555.137,1.472815576
556.416,1.472761363
557.699,1.472707373
558.985,1.472653607
560.273,1.472600063
561.565,1.472546739
562.859,1.472493634
564.157,1.472440746
565.457,1.472388075
566.761,1.472335619
568.067,1.472283377
569.377,1.472231347
570.689,1.472179527
572.005,1.472127918
573.324,1.472076517
574.645,1.472025324
575.97,1.471974336
577.298,1.471923552
578.629,1.471872972
579.962,1.471822594
581.299,1.471772417
582.639,1.471722439
583.983,1.471672659
585.329,1.471623077
586.678,1.47157369
588.031,1.471524498
589.386,1.471475499
590.745,1.471426692
592.107,1.471378076
593.471,1.471329649
594.84,1.471281411
596.211,1.471233361
597.585,1.471185496
598.963,1.471137816
600.344,1.47109032
601.728,1.471043006
603.115,1.470995874
604.505,1.470948922
605.898,1.470902149
607.295,1.470855554
608.695,1.470809135
610.098,1.470762892
611.505,1.470716823
612.914,1.470670928
614.327,1.470625205
615.744,1.470579653
617.163,1.470534271
618.586,1.470489057
620.012,1.470444012
621.441,1.470399133
622.874,1.470354419
624.309,1.47030987
625.749,1.470265484
627.191,1.47022126
628.637,1.470177198
630.086,1.470133295
631.539,1.470089552
632.994,1.470045966
634.454,1.470002538
635.916,1.469959265
637.382,1.469916147
638.851,1.469873183
640.324,1.469830371
641.8,1.469787711
643.28,1.469745202
644.763,1.469702842
646.249,1.469660631
647.739,1.469618567
649.232,1.46957665
650.729,1.469534878
652.229,1.469493251
653.732,1.469451767
655.239,1.469410426
656.75,1.469369226
658.264,1.469328167
659.781,1.469287247
661.302,1.469246466
662.827,1.469205823
664.354,1.469165316
665.886,1.469124944
667.421,1.469084708
668.96,1.469044605
670.502,1.469004634
672.047,1.468964796
673.597,1.468925088
675.149,1.46888551
676.706,1.468846061
678.266,1.46880674
679.829,1.468767546
681.396,1.468728479
682.967,1.468689536
684.542,1.468650717
686.12,1.468612022
687.701,1.46857345
689.287,1.468534999
690.876,1.468496668
692.468,1.468458457
694.065,1.468420365
695.665,1.468382391
697.268,1.468344533
698.876,1.468306792
700.487,1.468269166
702.101,1.468231654
703.72,1.468194256
705.342,1.46815697
706.968,1.468119796
708.598,1.468082732
710.231,1.468045778
711.869,1.468008934
713.51,1.467972197
715.154,1.467935568
716.803,1.467899045
718.455,1.467862628
720.112,1.467826316
721.772,1.467790107
723.436,1.467754001
725.103,1.467717998
726.775,1.467682096
728.45,1.467646294
730.129,1.467610592
731.813,1.467574989
733.5,1.467539483
735.19,1.467504075
736.885,1.467468763
738.584,1.467433547
740.287,1.467398425
741.993,1.467363397
743.704,1.467328462
745.418,1.46729362
747.136,1.467258868
748.859,1.467224208
750.585,1.467189637
752.315,1.467155155
754.05,1.467120761
755.788,1.467086454
757.53,1.467052235
759.276,1.467018101
761.027,1.466984052
762.781,1.466950087
764.539,1.466916205
766.302,1.466882406
768.068,1.466848689
769.839,1.466815054
771.614,1.466781498
773.392,1.466748022
775.175,1.466714624
776.962,1.466681305
778.753,1.466648063
780.548,1.466614897
782.348,1.466581807
784.151,1.466548791
785.959,1.46651585
787.771,1.466482982
789.587,1.466450187
791.407,1.466417464
793.231,1.466384812
795.06,1.46635223
796.893,1.466319717
798.73,1.466287274
800.571,1.466254899
802.417,1.466222591
804.266,1.466190349
806.12,1.466158174
807.979,1.466126064
809.841,1.466094018
811.708,1.466062035
813.579,1.466030116
815.455,1.465998259
817.335,1.465966463
819.219,1.465934728
821.107,1.465903053
823,1.465871438
824.897,1.465839881
826.799,1.465808381
828.705,1.465776939
830.615,1.465745554
832.53,1.465714223
834.449,1.465682948
836.373,1.465651728
838.301,1.46562056
840.233,1.465589446
842.17,1.465558383
844.112,1.465527373
846.057,1.465496412
848.008,1.465465502
849.963,1.465434641
851.922,1.465403829
853.886,1.465373064
855.854,1.465342347
857.827,1.465311676
859.805,1.465281051
861.787,1.465250471
863.773,1.465219935
865.765,1.465189443
867.76,1.465158995
869.761,1.465128588
871.766,1.465098223
873.776,1.465067899
875.79,1.465037615
877.809,1.465007371
879.832,1.464977165
881.86,1.464946998
883.893,1.464916868
885.931,1.464886775
887.973,1.464856718
890.02,1.464826697
892.072,1.46479671
894.128,1.464766758
896.19,1.464736838
898.255,1.464706952
900.326,1.464677097
902.402,1.464647274
904.482,1.464617482
906.567,1.464587719
908.657,1.464557986
910.751,1.464528282
912.851,1.464498605
914.955,1.464468956
917.064,1.464439334
919.179,1.464409737
921.297,1.464380166
923.421,1.46435062
925.55,1.464321097
927.684,1.464291598
929.822,1.464262121
931.966,1.464232666
934.114,1.464203233
936.267,1.46417382
938.426,1.464144427
940.589,1.464115053
942.757,1.464085698
944.93,1.464056361
947.109,1.464027042
949.292,1.463997739
951.48,1.463968452
953.674,1.46393918
955.872,1.463909923
958.076,1.46388068
960.284,1.46385145
962.498,1.463822233
964.717,1.463793028
966.941,1.463763834
969.17,1.463734651
971.404,1.463705478
973.643,1.463676314
975.888,1.463647159
978.137,1.463618012
980.392,1.463588873
982.652,1.46355974
984.918,1.463530613
987.188,1.463501492
989.464,1.463472375
991.745,1.463443263
994.031,1.463414154
996.322,1.463385047
998.619,1.463355943
1000.92,1.463326841
1003.23,1.463297739
1005.54,1.463268637
1007.86,1.463239535
1010.18,1.463210432
1012.51,1.463181326
1014.85,1.463152219
1017.18,1.463123108
1019.53,1.463093993
1021.88,1.463064874
1024.24,1.46303575
1026.6,1.46300662
1028.96,1.462977484
1031.34,1.46294834
1033.71,1.462919189
1036.1,1.46289003
1038.48,1.462860861
1040.88,1.462831683
1043.28,1.462802494
1045.68,1.462773294
1048.09,1.462744082
1050.51,1.462714858
1052.93,1.462685621
1055.36,1.462656371
1057.79,1.462627106
1060.23,1.462597826
1062.67,1.46256853
1065.12,1.462539218
1067.58,1.462509889
1070.04,1.462480542
1072.51,1.462451177
1074.98,1.462421793
1077.46,1.462392389
1079.94,1.462362965
1082.43,1.46233352
1084.93,1.462304053
1087.43,1.462274564
1089.93,1.462245052
1092.45,1.462215516
1094.96,1.462185956
1097.49,1.46215637
1100.02,1.462126759
1102.55,1.462097122
1105.1,1.462067458
1107.64,1.462037766
1110.2,1.462008045
1112.76,1.461978296
1115.32,1.461948516
1117.89,1.461918707
1120.47,1.461888866
1123.05,1.461858993
1125.64,1.461829088
1128.24,1.46179915
1130.84,1.461769178
1133.44,1.461739172
1136.06,1.46170913
1138.68,1.461679053
1141.3,1.461648939
1143.93,1.461618787
1146.57,1.461588598
1149.21,1.46155837
1151.86,1.461528103
1154.52,1.461497796
1157.18,1.461467448
1159.84,1.461437059
1162.52,1.461406627
1165.2,1.461376153
1167.88,1.461345635
1170.58,1.461315074
1173.28,1.461284467
1175.98,1.461253815
1178.69,1.461223116
1181.41,1.461192371
1184.13,1.461161578
1186.86,1.461130736
1189.6,1.461099846
1192.34,1.461068905
1195.09,1.461037914
1197.84,1.461006872
1200.6,1.460975778
1203.37,1.460944631
1206.15,1.460913431
1208.93,1.460882177
1211.71,1.460850868
1214.51,1.460819504
1217.31,1.460788083
1220.11,1.460756605
1222.93,1.46072507
1225.74,1.460693476
1228.57,1.460661823
1231.4,1.46063011
1234.24,1.460598337
1237.09,1.460566502
1239.94,1.460534605
1242.8,1.460502646
1245.66,1.460470623
1248.53,1.460438535
1251.41,1.460406383
1254.3,1.460374164
1257.19,1.46034188
1260.09,1.460309528
1262.99,1.460277108
1265.9,1.460244619
1268.82,1.46021206
1271.74,1.460179432
1274.68,1.460146732
1277.61,1.460113961
1280.56,1.460081117
1283.51,1.460048199
1286.47,1.460015208
1289.44,1.459982141
1292.41,1.459949
1295.39,1.459915781
1298.37,1.459882486
1301.37,1.459849112
1304.37,1.45981566
1307.37,1.459782129
1310.39,1.459748517
1313.41,1.459714824
1316.44,1.459681049
1319.47,1.459647191
1322.51,1.45961325
1325.56,1.459579225
1328.62,1.459545115
1331.68,1.459510919
1334.75,1.459476636
1337.83,1.459442266
1340.91,1.459407808
1344,1.45937326
1347.1,1.459338623
1350.21,1.459303895
1353.32,1.459269075
1356.44,1.459234163
1359.56,1.459199158
1362.7,1.459164059
1365.84,1.459128866
1368.99,1.459093576
1372.14,1.45905819
1375.31,1.459022707
1378.48,1.458987126
1381.66,1.458951445
1384.84,1.458915665
1388.03,1.458879784
1391.23,1.458843802
1394.44,1.458807717
1397.65,1.458771529
1400.88,1.458735237
1404.11,1.45869884
1407.34,1.458662337
1410.59,1.458625727
1413.84,1.45858901
1417.1,1.458552185
1420.36,1.45851525
1423.64,1.458478204
1426.92,1.458441048
1430.21,1.45840378
1433.51,1.458366398
1436.81,1.458328904
1440.12,1.458291294
1443.44,1.458253569
1446.77,1.458215727
1450.11,1.458177768
1453.45,1.45813969
1456.8,1.458101494
1460.16,1.458063177
1463.52,1.458024739
1466.9,1.457986179
1470.28,1.457947496
1473.67,1.45790869
1477.07,1.457869758
1480.47,1.457830701
1483.88,1.457791517
1487.3,1.457752206
1490.73,1.457712766
1494.17,1.457673196
1497.61,1.457633496
1501.07,1.457593664
1504.53,1.4575537
1507.99,1.457513602
1511.47,1.45747337
1514.96,1.457433003
1518.45,1.457392499
1521.95,1.457351858
1525.46,1.457311079
1528.97,1.45727016
1532.5,1.457229101
1536.03,1.4571879
1539.57,1.457146557
1543.12,1.457105071
1546.68,1.45706344
1550.24,1.457021664
1553.82,1.456979741
1557.4,1.456937671
1560.99,1.456895453
1564.59,1.456853084
1568.19,1.456810565
1571.81,1.456767895
1575.43,1.456725071
1579.06,1.456682094
1582.7,1.456638962
1586.35,1.456595674
1590.01,1.456552229
1593.68,1.456508626
1597.35,1.456464863
1601.03,1.45642094
1604.72,1.456376856
1608.42,1.456332609
1612.13,1.456288199
1615.85,1.456243624
1619.57,1.456198883
1623.3,1.456153975
1627.05,1.456108899
1630.8,1.456063654
1634.56,1.456018238
1638.32,1.455972651
1642.1,1.455926891
1645.89,1.455880958
1649.68,1.455834849
1653.48,1.455788564
1657.3,1.455742102
1661.12,1.455695461
1664.94,1.45564864
1668.78,1.455601639
1672.63,1.455554455
1676.49,1.455507088
1680.35,1.455459537
1684.22,1.455411799
1688.11,1.455363875
1692,1.455315763
1695.9,1.455267461
1699.81,1.455218968
1703.73,1.455170283
1707.65,1.455121405
1711.59,1.455072333
1715.54,1.455023065
1719.49,1.4549736
1723.45,1.454923936
1727.43,1.454874073
1731.41,1.454824009
1735.4,1.454773743
1739.4,1.454723273
1743.41,1.454672598
1747.43,1.454621717
1751.46,1.454570629
1755.5,1.454519331
1759.54,1.454467823
1763.6,1.454416104
1767.66,1.454364172
1771.74,1.454312026
1775.82,1.454259663
1779.92,1.454207084
1784.02,1.454154286
1788.13,1.454101269
1792.26,1.454048029
1796.39,1.453994567
1800.53,1.453940881
1804.68,1.45388697
1808.84,1.453832831
1813.01,1.453778464
1817.19,1.453723866
1821.38,1.453669037
1825.58,1.453613975
1829.78,1.453558679
1834,1.453503147
1838.23,1.453447377
1842.47,1.453391368
1846.71,1.453335119
1850.97,1.453278627
1855.24,1.453221892
1859.52,1.453164912
1863.8,1.453107684
1868.1,1.453050209
1872.41,1.452992483
1876.72,1.452934506
1881.05,1.452876275
1885.38,1.45281779
1889.73,1.452759049
1894.09,1.452700049
1898.45,1.452640789
1902.83,1.452581268
1907.22,1.452521484
1911.61,1.452461435
1916.02,1.45240112
1920.44,1.452340536
1924.86,1.452279682
1929.3,1.452218556
1933.75,1.452157157
1938.21,1.452095483
1942.67,1.452033531
1947.15,1.451971301
1951.64,1.451908789
1956.14,1.451845996
1960.65,1.451782918
1965.17,1.451719554
1969.7,1.451655901
1974.24,1.451591959
1978.79,1.451527725
1983.35,1.451463196
1987.92,1.451398373
1992.51,1.451333251
1997.1,1.45126783
2001.7,1.451202107
2006.32,1.45113608
2010.94,1.451069747
2015.58,1.451003107
2020.23,1.450936157
2024.88,1.450868895
2029.55,1.450801319
2034.23,1.450733427
2038.92,1.450665217
2043.62,1.450596686
2048.33,1.450527832
2053.05,1.450458654
2057.78,1.450389148
2062.53,1.450319313
2067.28,1.450249146
2072.05,1.450178646
2076.82,1.450107809
2081.61,1.450036633
2086.41,1.449965116
2091.22,1.449893256
2096.04,1.449821049
2100.87,1.449748494
2105.72,1.449675588
2110.57,1.449602328
2115.44,1.449528713
2120.31,1.449454738
2125.2,1.449380402
2130.1,1.449305701
2135.01,1.449230634
2139.93,1.449155197
2144.86,1.449079387
2149.81,1.449003202
2154.76,1.448926639
2159.73,1.448849694
2164.71,1.448772365
2169.7,1.448694649
2174.7,1.448616541
2179.72,1.448538041
2184.74,1.448459144
2189.78,1.448379847
2194.82,1.448300146
2199.88,1.448220039
2204.96,1.448139522
2210.04,1.448058591
2215.13,1.447977244
2220.24,1.447895475
2225.36,1.447813283
2230.49,1.447730663
2235.63,1.447647611
2240.78,1.447564125
2245.95,1.447480198
2251.13,1.44739583
2256.32,1.447311014
2261.52,1.447225747
2266.73,1.447140025
2271.96,1.447053845
2277.19,1.446967202
2282.44,1.446880092
2287.7,1.44679251
2292.98,1.446704453
2298.26,1.446615916
2303.56,1.446526896
2308.87,1.446437387
2314.19,1.446347385
2319.53,1.446256886
2324.88,1.446165887
2330.24,1.446074381
2335.61,1.445982365
2340.99,1.445889834
2346.39,1.445796784
2351.8,1.445703211
2357.22,1.44560911
2362.65,1.445514476
2368.1,1.445419304
2373.56,1.445323593
2379.03,1.445227334
2384.51,1.445130525
2390.01,1.445033161
2395.52,1.444935236
2401.04,1.444836747
2406.58,1.44473769
2412.13,1.444638058
2417.69,1.444537848
2423.26,1.444437054
2428.85,1.444335672
2434.44,1.444233696
2440.06,1.44413112
2445.68,1.444027941
2451.32,1.443924151
2456.97,1.443819744
2462.63,1.443714715
2468.31,1.443609056
2474,1.44350276
2479.7,1.44339582
2485.42,1.443288227
2491.15,1.44317997
2496.89,1.443071042
2502.65,1.44296143
2508.42,1.442851123
2514.2,1.442740105
2520,1.442628362
2525.81,1.442515876
2531.63,1.442402627
2537.46,1.442288595
2543.31,1.442173752
2549.18,1.442058069
2555.05,1.441941512
2560.94,1.441824044
2566.85,1.441705616
2572.76,1.441586177
2578.69,1.441465663
2584.64,1.441343999
2590.6,1.441221096
2596.57,1.441096846
2602.55,1.440971114
2608.55,1.440843738
2614.57,1.440714509
2620.59,1.440583162
2626.64,1.440449341
2632.69,1.440312565
2638.76,1.440172151
2644.84,1.440027105
2650.94,1.439875983
2657.05,1.43971678
2663.18,1.439547044
2669.32,1.439364534
2675.47,1.439168772
2681.64,1.438963458
2687.82,1.438758826
2694.01,1.438572099
2700.22,1.438424124
2706.45,1.438332078
2712.69,1.438301139
2718.94,1.438320094
2725.21,1.438364469
2731.49,1.438406258
2737.79,1.438424874
2744.1,1.438413188
2750.43,1.438376152
2756.77,1.438324269
2763.12,1.438266637
2769.49,1.438207214
2775.87,1.438144989
2782.27,1.438076486
2788.69,1.437998457
2795.12,1.437909458
2801.56,1.437810051
2808.02,1.437702098
2814.49,1.437587815
2820.98,1.437469006
2827.48,1.43734669
2834,1.437221124
2840.53,1.437092035
2847.08,1.436958962
2853.64,1.436821533
2860.22,1.436679656
2866.82,1.436533576
2873.42,1.436383839
2880.05,1.4362312
2886.69,1.436076509
2893.34,1.435920598
2900.01,1.435764204
2906.7,1.435607909
2913.4,1.435452131
2920.11,1.435297115
2926.85,1.435142965
2933.59,1.434989662
2940.36,1.434837101
2947.13,1.434685129
2953.93,1.434533549
2960.74,1.434382167
2967.56,1.434230781
2974.4,1.434079209
2981.26,1.433927281
2988.13,1.433774853
2995.02,1.433621792
3001.93,1.43346799
3008.85,1.43331336
3015.78,1.433157821
3022.73,1.433001309
3029.7,1.432843773
3036.69,1.432685171
3043.69,1.432525471
3050.7,1.432364644
3057.74,1.432202674
3064.78,1.432039542
3071.85,1.431875241
3078.93,1.431709762
3086.03,1.431543099
3093.14,1.43137525
3100.27,1.431206217
3107.42,1.431035992
3114.58,1.430864579
3121.76,1.430691978
3128.96,1.430518187
3136.17,1.430343202
3143.4,1.430167022
3150.65,1.42998964
3157.91,1.429811051
3165.19,1.429631246
3172.49,1.429450215
3179.8,1.429267944
3187.13,1.429084418
3194.48,1.428899619
3201.84,1.428713523
3209.22,1.428526105
3216.62,1.428337332
3224.04,1.428147171
3231.47,1.427955577
3238.92,1.427762495
3246.38,1.427567867
3253.87,1.427371614
3261.37,1.427173647
3268.89,1.426973858
3276.42,1.426772109
3283.98,1.426568241
3291.55,1.426362053
3299.13,1.4261533
3306.74,1.42594165
3314.36,1.425726647
3322,1.42550757
3329.66,1.425283065
3337.34,1.425049989
3345.03,1.424801071
3352.74,1.42452985
3360.47,1.424266595
3368.22,1.424099925
3375.98,1.424047735
3383.76,1.42395876
3391.56,1.423723985
3399.38,1.423415342
3407.22,1.423152714
3415.07,1.423003446
3422.94,1.422948226
3430.84,1.422887708
3438.74,1.422738007
3446.67,1.422504179
3454.62,1.422239573
3462.58,1.421979109
3470.56,1.421727049
3478.56,1.421473091
3486.58,1.421201502
3494.62,1.420931956
3502.68,1.42077275
3510.75,1.420686683
3518.84,1.420480415
3526.95,1.420192792
3535.09,1.419915121
3543.23,1.419651702
3551.4,1.419393118
3559.59,1.419135997
3567.79,1.418879234
3576.02,1.418622364
3584.26,1.418365137
3592.53,1.418107386
3600.81,1.417848977
3609.11,1.417589804
3617.43,1.417329753
3625.77,1.417068727
3634.13,1.416806632
3642.5,1.416543385
3650.9,1.416278915
3659.32,1.416013146
3667.75,1.415746022
3676.21,1.415477496
3684.68,1.415207522
3693.17,1.414936048
3701.69,1.414663049
3710.22,1.414388485
3718.77,1.414112329
3727.35,1.413834545
3735.94,1.413555113
3744.55,1.413274004
3753.18,1.412991198
3761.84,1.412706669
3770.51,1.412420385
3779.2,1.412132334
3787.91,1.411842495
3796.64,1.411550834
3805.4,1.411257341
3814.17,1.410961982
3822.96,1.410664746
3831.77,1.410365605
3840.61,1.410064544
3849.46,1.409761527
3858.33,1.409456542
3867.23,1.40914956
3876.14,1.40884056
3885.08,1.408529522
3894.04,1.408216421
3903.01,1.407901229
3912.01,1.407583923
3921.03,1.407264478
3930.07,1.406942872
3939.13,1.406619074
3948.21,1.406293059
3957.31,1.405964807
3966.43,1.405634281
3975.57,1.405301467
3984.74,1.404966324
3993.92,1.404628832
4003.13,1.404288963
4012.36,1.403946689
4021.61,1.403601982
4030.88,1.403254812
4040.17,1.40290515
4049.49,1.402552971
4058.82,1.402198248
4068.18,1.401840945
4077.56,1.401481041
4086.96,1.401118508
4096.38,1.400753309
4105.82,1.400385423
4115.28,1.400014821
4124.77,1.399641463
4134.28,1.399265326
4143.81,1.398886379
4153.36,1.398504577
4162.94,1.39811989
4172.53,1.397732268
4182.15,1.397341664
4191.79,1.396948021
4201.46,1.396551264
4211.14,1.396151308
4220.85,1.395748037
4230.58,1.395341295
4240.33,1.394930882
4250.11,1.394516545
4259.9,1.394097957
4269.72,1.393674737
4279.57,1.393246502
4289.43,1.39281297
4299.32,1.392374104
4309.23,1.391930367
4319.17,1.391482917
4329.12,1.391033818
4339.1,1.390585998
4349.1,1.390143047
4359.13,1.389708613
4369.18,1.389285607
4379.25,1.388875413
4389.35,1.388477143
4399.46,1.388087488
4409.61,1.387701055
4419.77,1.387311258
4429.96,1.386911528
4440.17,1.386496503
4450.41,1.386062838
4460.67,1.385609539
4470.95,1.385137725
4481.26,1.38465001
4491.59,1.384149689
4501.94,1.383640038
4512.32,1.383123777
4522.72,1.382602808
4533.15,1.382078239
4543.6,1.381550464
4554.07,1.381019381
4564.57,1.380484599
4575.09,1.379945586
4585.64,1.37940176
4596.21,1.378852553
4606.81,1.378297454
4617.43,1.377735998
4628.07,1.37716777
4638.74,1.376592395
4649.43,1.376009565
4660.15,1.375418991
4670.89,1.374820477
4681.66,1.374213849
4692.45,1.373599021
4703.27,1.372976013
4714.11,1.372344906
4724.98,1.371705926
4735.87,1.371059384
4746.79,1.370405769
4757.73,1.369745647
4768.7,1.369079789
4779.69,1.368409079
4790.71,1.367734534
4801.75,1.367057285
4812.82,1.366378597
4823.92,1.365699793
4835.04,1.365022241
4846.18,1.364347303
4857.36,1.36367634
4868.55,1.363010592
4879.78,1.362351194
4891.02,1.361699081
4902.3,1.361054975
4913.6,1.360419326
4924.93,1.359792252
4936.28,1.359173562
4947.66,1.358562726
4959.07,1.357958827
4970.5,1.35736064
4981.96,1.35676663
4993.44,1.356174956
5004.95,1.355583604
5016.49,1.354990387
5028.05,1.354393049
5039.64,1.353789344
5051.26,1.353177134
5062.91,1.352554476
5074.58,1.351919688
5086.28,1.351271442
5098,1.350608865
5109.75,1.349931525
5121.53,1.349239504
5133.34,1.348533429
5145.17,1.347814423
5157.03,1.347084101
5168.92,1.346344516
5180.84,1.3455981
5192.78,1.344847543
5204.75,1.344095711
5216.75,1.343345538
5228.77,1.342599905
5240.83,1.341861473
5252.91,1.341132623
5265.02,1.340415345
5277.16,1.339711096
5289.32,1.339020776
5301.51,1.338344651
5313.73,1.337682352
5325.98,1.337032807
5338.26,1.336394327
5350.57,1.335764649
5362.9,1.335140983
5375.26,1.334520102
5387.66,1.333898448
5400.08,1.333272239
5412.52,1.332637639
5425,1.331990751
5437.51,1.331327908
5450.04,1.3306456
5462.61,1.329940679
5475.2,1.329210367
5487.82,1.328452414
5500.47,1.327665013
5513.15,1.326846896
5525.86,1.325997289
5538.6,1.325116016
5551.37,1.324203259
5564.16,1.32325972
5576.99,1.322286448
5589.85,1.321284856
5602.73,1.320256559
5615.65,1.319203382
5628.59,1.31812728
5641.57,1.31703033
5654.57,1.315914455
5667.61,1.314781699
5680.67,1.313633953
5693.77,1.312472925
5706.89,1.31130023
5720.05,1.310117279
5733.24,1.308925278
5746.45,1.307725227
5759.7,1.306517953
5772.98,1.305303996
5786.29,1.304083726
5799.62,1.302857313
5812.99,1.301624775
5826.39,1.300385838
5839.83,1.299140147
5853.29,1.297887143
5866.78,1.296626219
5880.31,1.29535658
5893.86,1.294077528
5907.45,1.292788379
5921.07,1.291488721
5934.71,1.290178329
5948.4,1.288857559
5962.11,1.287527191
5975.85,1.286188665
5989.63,1.284843781
6003.44,1.283494783
6017.28,1.282143956
6031.15,1.280793216
6045.05,1.279443895
6058.98,1.278096063
6072.95,1.276748501
6086.95,1.275398463
6100.98,1.274041673
6115.05,1.272672899
6129.14,1.271286054
6143.27,1.269875002
6157.44,1.268434049
6171.63,1.266958492
6185.86,1.265444921
6200.12,1.26389134
6214.41,1.262297082
6228.74,1.260662742
6243.09,1.258989639
6257.49,1.257279705
6271.91,1.255534746
6286.37,1.253756582
6300.86,1.25194661
6315.39,1.250105748
6329.94,1.248234406
6344.54,1.246332577
6359.16,1.244399898
6373.82,1.242435718
6388.51,1.240439271
6403.24,1.238409645
6418,1.236345946
6432.8,1.234247283
6447.63,1.232112909
6462.49,1.229942182
6477.39,1.227734437
6492.32,1.225489207
6507.29,1.223206119
6522.29,1.220884775
6537.32,1.218525025
6552.39,1.216126702
6567.5,1.213689648
6582.64,1.211213821
6597.81,1.208699075
6613.02,1.206145275
6628.27,1.203552373
6643.54,1.200920077
6658.86,1.19824794
6674.21,1.195535488
6689.6,1.192782054
6705.02,1.189986657
6720.47,1.187148172
6735.97,1.184265129
6751.49,1.181335891
6767.06,1.178358343
6782.66,1.175330341
6798.29,1.172249274
6813.96,1.169112581
6829.67,1.165917486
6845.42,1.16266099
6861.2,1.159340482
6877.01,1.155953305
6892.87,1.152497218
6908.76,1.148970426
6924.68,1.145371653
6940.65,1.141700286
6956.65,1.137956406
6972.68,1.13414091
6988.76,1.130255465
7004.87,1.126302317
7021.01,1.122284199
7037.2,1.118204251
7053.42,1.114065398
7069.68,1.109870333
7085.98,1.105620833
7102.31,1.101317537
7118.69,1.096959285
7135.1,1.092542617
7151.54,1.088061594
7168.03,1.083507114
7184.55,1.078867307
7201.12,1.074126785
7217.72,1.069267693
7234.36,1.064269813
7251.03,1.059111899
7267.75,1.053772746
7284.5,1.048233128
7301.29,1.042477227
7318.13,1.036494382
7335,1.030280032
7351.9,1.023836552
7368.85,1.017171942
7385.84,1.010297886
7402.87,1.00322635
7419.93,0.995964617
7437.04,0.988510472
7454.18,0.980846765
7471.36,0.972937857
7488.59,0.964728505
7505.85,0.956148854
7523.15,0.947123061
7540.5,0.937586085
7557.88,0.927503295
7575.3,0.916884974
7592.76,0.905789333
7610.27,0.894302963
7627.81,0.882501344
7645.39,0.870400076
7663.02,0.857921631
7680.68,0.844893124
7698.39,0.831086942
7716.14,0.816284789
7733.92,0.800341236
7751.75,0.783220462
7769.62,0.764996824
7787.53,0.745826484
7805.48,0.725906784
7823.48,0.705443868
7841.51,0.684637226
7859.59,0.663683357
7877.71,0.642794378
7895.87,0.622218597
7914.07,0.602258441
7932.31,0.58327512
7950.6,0.565674296
7968.93,0.549871871
7987.3,0.536240394
8005.71,0.525053173
8024.17,0.51644447
8042.66,0.510398401
8061.2,0.506770742
8079.79,0.505326455
8098.41,0.505781335
8117.08,0.50783589
8135.79,0.511197837
8154.55,0.515594331
8173.35,0.520777693
8192.19,0.526526745
8211.07,0.532646525
8230,0.538966479
8248.97,0.545339277
8267.99,0.551639345
8287.05,0.557762342
8306.15,0.563624206
8325.3,0.569161236
8344.49,0.574329373
8363.73,0.57910369
8383.01,0.583477665
8402.33,0.587461401
8421.7,0.591079735
8441.12,0.594369276
8460.57,0.597374181
8480.08,0.600142234
8499.63,0.602719359
8519.22,0.605144265
8538.86,0.607443252
8558.54,0.609625133
8578.27,0.611676963
8598.05,0.613561155
8617.87,0.615214302
8637.73,0.616547383
8657.65,0.617449245
8677.6,0.617791785
8697.61,0.617439552
8717.66,0.616261967
8737.76,0.614151651
8757.9,0.61104629
8778.09,0.606956601
8798.32,0.601997972
8818.6,0.596423637
8838.93,0.59065456
8859.31,0.585299233
8879.73,0.581155376
8900.2,0.579187737
8920.72,0.580479989
8941.28,0.586165345
8961.9,0.597345882
8982.55,0.615012576
9003.26,0.639976651
9024.02,0.672817863
9044.82,0.713851455
9065.67,0.763112136
9086.57,0.820353532
9107.51,0.885060528
9128.51,0.956473588
9149.55,1.033623618
9170.64,1.11537654
9191.79,1.200486236
9212.97,1.287653071
9234.21,1.375585799
9255.5,1.463062791
9276.84,1.548989484
9298.22,1.632446731
9319.66,1.712727881
9341.14,1.789360028
9362.67,1.8621083
9384.26,1.93096172
9405.89,1.996102624
9427.57,2.05786101
9449.3,2.116660086
9471.09,2.172957476
9492.92,2.227188881
9514.8,2.279720437
9536.74,2.330813476
9558.72,2.380604266
9580.76,2.429099889
9602.84,2.476186845
9624.98,2.521650122
9647.17,2.565199373
9669.41,2.606496682
9691.7,2.64518451
9714.04,2.680910594
9736.43,2.713348589
9758.88,2.742214097
9781.37,2.76727513
9803.92,2.788358966
9826.52,2.805354905
9849.18,2.81821384
9871.88,2.826946213
9894.64,2.831617575
9917.45,2.832343651
9940.31,2.829284194
9963.22,2.822637289
9986.19,2.812632759
